Repository: minimal3dp/fdm-simulator

FDM 3D Print Property Simulator (v12)

This application is a multi-model simulator and optimizer for Fused Deposition Modeling (FDM) 3D printing. It uses a Python (FastAPI) backend to run several machine learning models trained on published research data. The frontend is a single, static HTML file that provides a UI for simulating properties and optimizing parameters.

Recent updates:
- **v12: NEW - Parameter Sensitivity Analysis**
  - Quantify which input parameters have the most impact on outputs
  - One-at-a-time (OAT) perturbation method for sensitivity scoring
  - Visual impact bars showing parameter importance rankings
  - Identify most and least sensitive parameters for informed optimization
  - Works with all 9 prediction models
- **v11: STL Mesh Quality Analysis & G-Code Deviation Detection** (Based on Montalti et al. 2024)
  - Analyze STL mesh quality before slicing
  - Detect non-manifold edges, holes, poor tessellation
  - Compare STL vs G-code geometry to quantify slicing errors
  - Calculate Hausdorff distance for dimensional accuracy
  - Get recommendations for mesh repair and export settings
- v10: Enhanced G-Code analysis with robust parsing (M82/M83, G20/G21, G92 support)
- v9: New Composite Filament model (e.g., Carbon/Glass Fiber reinforced PLA/PETG)
- v8: New Multi-Material Bond model (ABS+PETG)
- v7: New Hardness model
- v6: New Warp Deformation model

Project Structure

Your project must be organized in this exact structure for the scripts to work:

fdm-simulator/
│
├── .venv/                   # Your UV virtual environment
│
├── data/
│   ├── raw/                 # <-- PLACE ALL RAW CSVs HERE
│   │   ├── data.csv         # (Kaggle dataset)
│   │   ├── C3-RAW DATA.csv  # (C3 dataset)
│   │   ├── 3D_Printing_Data.xlsx - Sheet1.csv  # (FEA dataset)
│   │   ├── 1-s2.0-S2352340922000580-mmc1.xlsx - Data.csv # (Fatigue dataset)
│   │   ├── dimensional_accuracy_deswal.csv # (Accuracy dataset)
│   │   ├── warpage_data_nazan.csv          # (v6: Warpage dataset)
│   │   ├── hardness_data_kadam.csv         # (v7: Hardness dataset)
│   │   ├── multimaterial_bond_yadav.csv    # (v8: Multi-Material dataset)
│   │   └── composite_data_alarifi.csv      # (v9: Composite filament dataset)
│   │
│   └── processed/           # (This folder will be created)
│       └── c3_processed_data.csv
│
├── models/                  # (This folder will be created)
│   ├── model_kaggle.joblib
│   ├── model_c3.joblib
│   ├── model_fea.joblib
│   ├── fea_target_names.joblib
│   ├── model_fatigue.joblib
│   ├── model_accuracy.joblib
│   ├── model_warpage.joblib   # (v6)
│   ├── model_hardness.joblib  # (v7)
│   ├── model_multimaterial.joblib # (v8)
│   └── model_composite.joblib # (v9)
│
├── run_all_training.py      # RUN THIS ONCE
├── main.py                  # The Python backend server
├── fdm_simulator.html       # The frontend (open in browser)
├── pyproject.toml           # Python dependencies
└── materials.json           # Filament datasheet


Setup & Execution (3 Steps)

Step 1: Create Environment & Install Dependencies

Open your terminal in the fdm-simulator/ root folder.

Create a new virtual environment using uv:

uv venv


Activate the environment:

macOS/Linux: source .venv/bin/activate

Windows (PowerShell): .venv\Scripts\Activate.ps1

Install all Python dependencies from the pyproject.toml file:

uv pip install -e .


(This command installs pymoo for optimization, fastapi for the server, and scikit-learn/pandas for the models).

Step 2: Place Raw Data

Place all raw .csv data files into the data/raw/ folder, as shown in the project structure diagram.

Step 3: Run the Application

This application is now a single-command process.

While in your activated environment, run the main training script:

python run_all_training.py


What this script does:

It will "smartly" check for all ML models in the models/ folder.

If any models are missing, it will automatically process the raw data and train them, saving the .joblib files.

Once all models are verified, it will automatically launch the FastAPI server.

You will see the output:

All models checked/trained.
Starting FastAPI server...
INFO:     Uvicorn running on [http://127.0.0.1:8000](http://127.0.0.1:8000) (Press CTRL+C to quit)


Do not close this terminal. The server is now running.

To use the app: Open the fdm_simulator.html file directly in your web browser (e.g., by double-clicking it).

Application Features (v12)

1. Simulator Tab

A "what-if" tool to see how parameters affect outcomes. It now contains 9 models:

Kaggle Model: Predicts Tensile Strength, Roughness, and Elongation.

Warp Deformation: Predicts Warpage (mm) based on the Nazan et al. dataset.

Dimensional Accuracy: Predicts % Variation in Length, Width, and Thickness.

Fatigue Lifetime: Predicts how many Cycles a part can withstand.

C3 Model: Predicts Tensile Strength and Elongation.

FEA Material Card: Predicts the full anisotropic material card for professional FEA software.

File: data/processed/c3_processed_data.csv
Temperature,Speed,Angle,Height,Fill,Tensile_Strength_MPa,Elongation_at_Break_percent
190,40,0,0.1,70,24.03525,225.9531
190,60,30,0.15,80,25.7504,230.2027
190,80,60,0.2,90,33.46734,238.7769
190,100,90,0.25,100,40.73995,139.8558
200,40,30,0.2,100,31.84463,225.88889999999998
200,60,0,0.25,90,30.10759,227.6199
200,80,90,0.1,80,43.5351,242.3725
200,100,60,0.15,70,26.99363,234.2023
210,40,60,0.25,80,30.58151,209.2845
210,60,90,0.2,70,39.63271,176.5535
210,80,0,0.15,100,34.61114,207.6029
210,100,30,0.1,90,32.68307,164.9748
220,40,90,0.15,90,39.70349,162.6988
220,60,60,0.1,100,54.76956,260.6317
220,80,30,0.25,70,25.64225,200.4189
220,100,0,0.2,80,31.72606,226.0493
