Repository: minimal3dp/fdm-simulator

FDM 3D Print Property Simulator (v12)

This application is a multi-model simulator and optimizer for Fused Deposition Modeling (FDM) 3D printing. It uses a Python (FastAPI) backend to run several machine learning models trained on published research data. The frontend is a single, static HTML file that provides a UI for simulating properties and optimizing parameters.

Recent updates:
- **v12: NEW - Parameter Sensitivity Analysis**
  - Quantify which input parameters have the most impact on outputs
  - One-at-a-time (OAT) perturbation method for sensitivity scoring
  - Visual impact bars showing parameter importance rankings

File: data/raw/composite_data_alarifi.csv
Run,Reinforcement_percent,Infill_Pattern,Infill_Density_percent,Layer_Thickness_mm,Tensile_Strength_MPa,Elastic_Modulus_GPa,Flexural_Strength_MPa,Flexural_Modulus_GPa,Compressive_Strength_MPa,Compressive_Modulus_GPa
1,0,Grid,25,0.1,23.3,1.3,42.4,1.4,32.4,1.2
2,0,Tri-Hexagon,50,0.2,26.5,1.5,45.3,1.6,35.1,1.3
3,0,Gyroid,75,0.3,28.2,1.6,48.6,1.8,37.2,1.5
4,5,Grid,25,0.2,30.1,1.9,50.2,2.1,38.5,1.7
5,5,Tri-Hexagon,50,0.3,32.4,2.2,53.1,2.3,40.1,1.9
6,5,Gyroid,75,0.1,35.7,2.5,56.4,2.5,42.7,2.2
7,10,Grid,50,0.1,38.2,2.8,59.3,2.8,44.3,2.5
8,10,Tri-Hexagon,75,0.2,40.1,3.1,62.8,3.1,46.1,2.8
9,10,Gyroid,25,0.3,36.4,2.6,57.1,2.6,43.2,2.3
10,15,Grid,75,0.3,44.1,3.6,67.3,3.6,48.2,3.3
11,15,Tri-Hexagon,25,0.1,41.2,3.3,64.1,3.3,46.5,3.1
12,15,Gyroid,50,0.2,42.5,3.4,65.8,3.4,47.1,3.2
13,0,Grid,75,0.2,27.1,1.5,47.2,1.7,36.1,1.4
14,0,Tri-Hexagon,25,0.3,24.2,1.4,43.1,1.5,33.5,1.2
15,0,Gyroid,50,0.1,27.8,1.6,46.5,1.7,35.8,1.4
16,5,Grid,50,0.3,31.5,2.1,51.8,2.2,39.7,1.8
17,5,Tri-Hexagon,75,0.1,34.8,2.4,55.1,2.4,41.8,2.1
18,5,Gyroid,25,0.2,31.2,2.0,51.1,2.1,39.1,1.8

File: data/raw/dimensional_accuracy_deswal.csv
Run,Layer_Thickness_mm,Build_Orientation_deg,Infill_Density_percent,Number_of_Contours,Var_Length_percent,Var_Width_percent,Var_Thickness_percent
1,0.1,0,80,1,0.201,0.301,1.002
2,0.1,30,90,2,0.174,0.147,1.056
3,0.1,45,100,3,0.132,0.111,0.925
4,0.1,60,80,2,0.187,0.169,1.147
5,0.1,90,90,3,0.151,0.123,1.021
6,0.1,45,90,1,0.149,0.115,0.936
7,0.2,0,90,3,0.134,0.116,0.942
8,0.2,30,100,1,0.089,0.071,0.892
9,0.2,45,80,2,0.126,0.101,1.036
10,0.2,60,90,1,0.114,0.093,0.925
11,0.2,90,100,2,0.064,0.040,0.857
12,0.2,45,90,2,0.102,0.082,0.914
13,0.3,0,100,2,0.103,0.085,0.906
14,0.3,30,80,3,0.147,0.127,1.047
15,0.3,45,90,1,0.125,0.107,0.938
16,0.3,60,100,3,0.086,0.063,0.874
17,0.3,90,80,1,0.158,0.134,1.063
18,0.3,45,90,2,0.102,0.082,0.914
19,0.4,0,80,3,0.179,0.162,1.074
20,0.4,30,90,1,0.136,0.117,0.952
21,0.4,45,100,2,0.091,0.076,0.887
22,0.4,60,80,1,0.172,0.154,1.068
23,0.4,90,90,2,0.124,0.103,0.931
24,0.4,45,90,3,0.107,0.089,0.924
25,0.25,45,90,2,0.102,0.082,0.914
26,0.25,0,80,1,0.194,0.214,1.036
27,0.25,30,90,2,0.151,0.128,1.078
28,0.25,60,100,3,0.094,0.071,0.903
29,0.25,90,80,2,0.163,0.141,1.052
30,0.25,45,90,2,0.102,0.082,0.914

File: data/raw/hardness_data_kadam.csv
Layer_Thickness_mm,Shell_Thickness_mm,Fill_Density_percent,Fill_Pattern,Hardness_Shore_D
0.2,1.2,20,Rectilinear,71.0
0.2,1.2,60,Honey_Comb,71.86
0.2,1.6,40,Honey_Comb,72.8
0.2,1.6,80,Rectilinear,72.0
0.3,1.2,40,Rectilinear,72.0
0.3,1.2,80,Honey_Comb,72.66
0.3,1.6,20,Honey_Comb,72.26
0.3,1.6,60,Rectilinear,71.46
0.4,1.2,20,Honey_Comb,72.06
0.4,1.2,60,Rectilinear,71.13
0.4,1.6,40,Rectilinear,72.4
0.4,1.6,80,Honey_Comb,73.0
0.5,1.2,40,Honey_Comb,72.46
0.5,1.2,80,Rectilinear,72.86
0.5,1.6,20,Rectilinear,72.6
0.5,1.6,60,Honey_Comb,72.8

File: data/raw/multimaterial_bond_yadav.csv
Material_A,Material_B,Layer_Height_mm,Extrusion_Temp_C,Infill_Density_percent,Tensile_Strength_MPa
ABS,PETG,0.2,230,60,11.53
ABS,PETG,0.2,230,80,13.62
ABS,PETG,0.2,230,100,16.51
ABS,PETG,0.2,240,60,12.74
ABS,PETG,0.2,240,80,15.83
ABS,PETG,0.2,240,100,17.92
ABS,PETG,0.2,250,60,11.23
ABS,PETG,0.2,250,80,13.23
ABS,PETG,0.2,250,100,15.82
ABS,PETG,0.3,230,60,10.29
ABS,PETG,0.3,230,80,12.74
ABS,PETG,0.3,230,100,14.63
ABS,PETG,0.3,240,60,11.37
ABS,PETG,0.3,240,80,13.92
ABS,PETG,0.3,240,100,16.11
ABS,PETG,0.3,250,60,10.11
ABS,PETG,0.3,250,80,12.83
ABS,PETG,0.3,250,100,14.23
ABS,PETG,0.4,230,60,9.18
ABS,PETG,0.4,230,80,11.14
ABS,PETG,0.4,230,100,13.21
ABS,PETG,0.4,240,60,10.23
ABS,PETG,0.4,240,80,12.19
ABS,PETG,0.4,240,100,14.83
ABS,PETG,0.4,250,60,8.73
ABS,PETG,0.4,250,80,11.29
ABS,PETG,0.4,250,100,13.11

File: data/raw/warpage_data_nazan.csv
Experiment,Layer_Temperature_C,Infill_Density_percent,First_Layer_Height_mm,Other_Layer_Height_mm,Warpage_mm
1,192,13,0.2,0.3,0.11
2,208,13,0.2,0.3,0.14
3,192,27,0.2,0.3,0.14
4,208,27,0.2,0.3,0.17
5,192,13,0.4,0.3,0.13
6,208,13,0.4,0.3,0.16
7,192,27,0.4,0.3,0.15
8,208,27,0.4,0.3,0.18
9,192,13,0.2,0.5,0.15
10,208,13,0.2,0.5,0.18
11,192,27,0.2,0.5,0.16
12,208,27,0.2,0.5,0.21
13,192,13,0.4,0.5,0.16
14,208,13,0.4,0.5,0.19
15,192,27,0.4,0.5,0.17
16,208,27,0.4,0.5,0.23
17,190,20,0.3,0.4,0.16
18,210,20,0.3,0.4,0.2
19,200,10,0.3,0.4,0.13
20,200,30,0.3,0.4,0.16
21,200,20,0.2,0.4,0.15
22,200,20,0.4,0.4,0.17
23,200,20,0.3,0.3,0.15
24,200,20,0.3,0.5,0.18
25,200,20,0.3,0.4,0.17
26,200,20,0.3,0.4,0.16
27,200,20,0.3,0.4,0.17
28,200,20,0.3,0.4,0.16
29,200,20,0.3,0.4,0.17
30,200,20,0.3,0.4,0.17

File: data/raw/C3-RAW DATA.csv (part 2 of 64)
Strain,Stress,Temperature,Speed,Angle,Height,Fill
0.998219400 ,16.171780000 ,190,40,0,0.1,70
0.998219400 ,16.184810000 ,190,40,0,0.1,70
1.003545000 ,16.193620000 ,190,40,0,0.1,70
1.003545000 ,16.219100000 ,190,40,0,0.1,70
1.003545000 ,16.237880000 ,190,40,0,0.1,70
1.003545000 ,16.255500000 ,190,40,0,0.1,70
1.003545000 ,16.275810000 ,190,40,0,0.1,70
1.003545000 ,16.285770000 ,190,40,0,0.1,70
1.007586000 ,16.300910000 ,190,40,0,0.1,70
1.007586000 ,16.322360000 ,190,40,0,0.1,70
1.007586000 ,16.344200000 ,190,40,0,0.1,70
1.007586000 ,16.352060000 ,190,40,0,0.1,70
1.011392000 ,16.365470000 ,190,40,0,0.1,70
1.011392000 ,16.383860000 ,190,40,0,0.1,70
1.015532000 ,16.400340000 ,190,40,0,0.1,70
1.015532000 ,16.423130000 ,190,40,0,0.1,70
1.015532000 ,16.449190000 ,190,40,0,0.1,70
1.015532000 ,16.456270000 ,190,40,0,0.1,70
1.015532000 ,16.473710000 ,190,40,0,0.1,70
1.015532000 ,16.496510000 ,190,40,0,0.1,70
1.015532000 ,16.510870000 ,190,40,0,0.1,70
1.019626000 ,16.525820000 ,190,40,0,0.1,70
1.019626000 ,16.543830000 ,190,40,0,0.1,70
1.019626000 ,16.554360000 ,190,40,0,0.1,70
1.019626000 ,16.584250000 ,190,40,0,0.1,70
1.024587000 ,16.597470000 ,190,40,0,0.1,70
1.024587000 ,16.609540000 ,190,40,0,0.1,70
1.029434000 ,16.628690000 ,190,40,0,0.1,70
1.029434000 ,16.640760000 ,190,40,0,0.1,70
1.029434000 ,16.662030000 ,190,40,0,0.1,70
1.029434000 ,16.681950000 ,190,40,0,0.1,70
1.029434000 ,16.690960000 ,190,40,0,0.1,70
1.029434000 ,16.710110000 ,190,40,0,0.1,70
1.029434000 ,16.721230000 ,190,40,0,0.1,70
1.032822000 ,16.740960000 ,190,40,0,0.1,70
1.032822000 ,16.767200000 ,190,40,0,0.1,70
1.032822000 ,16.784450000 ,190,40,0,0.1,70
1.032822000 ,16.800160000 ,190,40,0,0.1,70
1.035519000 ,16.810690000 ,190,40,0,0.1,70
1.035519000 ,16.819310000 ,190,40,0,0.1,70
1.035519000 ,16.833490000 ,190,40,0,0.1,70
1.039005000 ,16.857050000 ,190,40,0,0.1,70
1.039005000 ,16.876980000 ,190,40,0,0.1,70
1.039005000 ,16.893640000 ,190,40,0,0.1,70
1.039005000 ,16.917970000 ,190,40,0,0.1,70
1.039005000 ,16.940580000 ,190,40,0,0.1,70
1.043032000 ,16.948820000 ,190,40,0,0.1,70
1.043032000 ,16.959550000 ,190,40,0,0.1,70
1.043032000 ,16.975640000 ,190,40,0,0.1,70
1.043032000 ,16.981390000 ,190,40,0,0.1,70
1.043032000 ,17.005530000 ,190,40,0,0.1,70
1.046997000 ,17.023530000 ,190,40,0,0.1,70
1.046997000 ,17.035600000 ,190,40,0,0.1,70
1.050826000 ,17.057060000 ,190,40,0,0.1,70
1.050826000 ,17.069700000 ,190,40,0,0.1,70
1.050826000 ,17.091740000 ,190,40,0,0.1,70
1.050826000 ,17.108980000 ,190,40,0,0.1,70
1.050826000 ,17.127940000 ,190,40,0,0.1,70
1.050826000 ,17.153610000 ,190,40,0,0.1,70
1.054533000 ,17.166450000 ,190,40,0,0.1,70
1.054533000 ,17.175840000 ,190,40,0,0.1,70
1.054533000 ,17.182730000 ,190,40,0,0.1,70
1.054533000 ,17.204380000 ,190,40,0,0.1,70
1.054533000 ,17.219710000 ,190,40,0,0.1,70
1.059638000 ,17.242120000 ,190,40,0,0.1,70
1.059638000 ,17.259940000 ,190,40,0,0.1,70
1.064970000 ,17.269900000 ,190,40,0,0.1,70
1.064970000 ,17.289250000 ,190,40,0,0.1,70
1.064970000 ,17.306300000 ,190,40,0,0.1,70
1.064970000 ,17.326420000 ,190,40,0,0.1,70
1.064970000 ,17.349210000 ,190,40,0,0.1,70
1.064970000 ,17.355920000 ,190,40,0,0.1,70
1.069460000 ,17.369710000 ,190,40,0,0.1,70
1.069460000 ,17.389060000 ,190,40,0,0.1,70
1.069460000 ,17.406690000 ,190,40,0,0.1,70
1.069460000 ,17.424120000 ,190,40,0,0.1,70
1.074778000 ,17.438870000 ,190,40,0,0.1,70
1.074778000 ,17.451710000 ,190,40,0,0.1,70
1.074778000 ,17.465500000 ,190,40,0,0.1,70
1.079685000 ,17.485040000 ,190,40,0,0.1,70
1.079685000 ,17.502480000 ,190,40,0,0.1,70
1.079685000 ,17.527000000 ,190,40,0,0.1,70
1.079685000 ,17.534280000 ,190,40,0,0.1,70
1.079685000 ,17.548840000 ,190,40,0,0.1,70
1.079685000 ,17.563970000 ,190,40,0,0.1,70
1.082762000 ,17.583900000 ,190,40,0,0.1,70
1.082762000 ,17.602290000 ,190,40,0,0.1,70
1.082762000 ,17.612060000 ,190,40,0,0.1,70
1.082762000 ,17.630260000 ,190,40,0,0.1,70
1.085337000 ,17.647120000 ,190,40,0,0.1,70
1.085337000 ,17.667430000 ,190,40,0,0.1,70
1.088474000 ,17.677000000 ,190,40,0,0.1,70
1.088474000 ,17.692900000 ,190,40,0,0.1,70
1.088474000 ,17.711870000 ,190,40,0,0.1,70
1.088474000 ,17.722790000 ,190,40,0,0.1,70
1.088474000 ,17.741370000 ,190,40,0,0.1,70
1.088474000 ,17.761110000 ,190,40,0,0.1,70
1.092083000 ,17.777200000 ,190,40,0,0.1,70
1.092083000 ,17.794820000 ,190,40,0,0.1,70
1.092083000 ,17.813980000 ,190,40,0,0.1,70
1.092083000 ,17.823370000 ,190,40,0,0.1,70
1.092083000 ,17.831800000 ,190,40,0,0.1,70
1.096132000 ,17.852680000 ,190,40,0,0.1,70
1.096132000 ,17.867050000 ,190,40,0,0.1,70
1.096132000 ,17.884290000 ,190,40,0,0.1,70
1.100895000 ,17.904600000 ,190,40,0,0.1,70
1.100895000 ,17.921840000 ,190,40,0,0.1,70
1.100895000 ,17.938120000 ,190,40,0,0.1,70
1.100895000 ,17.951730000 ,190,40,0,0.1,70
1.100895000 ,17.975290000 ,190,40,0,0.1,70
1.105285000 ,17.992340000 ,190,40,0,0.1,70
1.105285000 ,18.006520000 ,190,40,0,0.1,70
1.105285000 ,18.023180000 ,190,40,0,0.1,70
1.105285000 ,18.034100000 ,190,40,0,0.1,70
1.105285000 ,18.045220000 ,190,40,0,0.1,70
1.109752000 ,18.059390000 ,190,40,0,0.1,70
1.109752000 ,18.084300000 ,190,40,0,0.1,70
1.114819000 ,18.102300000 ,190,40,0,0.1,70
1.114819000 ,18.113990000 ,190,40,0,0.1,70
1.114819000 ,18.133530000 ,190,40,0,0.1,70
1.114819000 ,18.149620000 ,190,40,0,0.1,70
1.114819000 ,18.160160000 ,190,40,0,0.1,70
1.114819000 ,18.186790000 ,190,40,0,0.1,70
1.114819000 ,18.196180000 ,190,40,0,0.1,70
1.119757000 ,18.204610000 ,190,40,0,0.1,70
1.119757000 ,18.225870000 ,190,40,0,0.1,70
1.119757000 ,18.241200000 ,190,40,0,0.1,70
1.119757000 ,18.246560000 ,190,40,0,0.1,70
1.124839000 ,18.272040000 ,190,40,0,0.1,70
1.124839000 ,18.291770000 ,190,40,0,0.1,70
1.128918000 ,18.298100000 ,190,40,0,0.1,70
1.128918000 ,18.316300000 ,190,40,0,0.1,70
1.128918000 ,18.332390000 ,190,40,0,0.1,70
1.128918000 ,18.349630000 ,190,40,0,0.1,70
1.128918000 ,18.370130000 ,190,40,0,0.1,70
1.128918000 ,18.386990000 ,190,40,0,0.1,70
1.131934000 ,18.402890000 ,190,40,0,0.1,70
1.131934000 ,18.418410000 ,190,40,0,0.1,70
1.131934000 ,18.430670000 ,190,40,0,0.1,70
1.131934000 ,18.446190000 ,190,40,0,0.1,70
1.131934000 ,18.459210000 ,190,40,0,0.1,70
1.136150000 ,18.471470000 ,190,40,0,0.1,70
1.140815000 ,18.484500000 ,190,40,0,0.1,70
1.140815000 ,18.491400000 ,190,40,0,0.1,70
1.140815000 ,18.509210000 ,190,40,0,0.1,70
1.140815000 ,18.530100000 ,190,40,0,0.1,70
1.140815000 ,18.558450000 ,190,40,0,0.1,70
1.140815000 ,18.573780000 ,190,40,0,0.1,70
1.140815000 ,18.590830000 ,190,40,0,0.1,70
1.145175000 ,18.605190000 ,190,40,0,0.1,70
1.145175000 ,18.627230000 ,190,40,0,0.1,70
1.145175000 ,18.643130000 ,190,40,0,0.1,70
1.145175000 ,18.652320000 ,190,40,0,0.1,70
1.145175000 ,18.661710000 ,190,40,0,0.1,70
1.149763000 ,18.680100000 ,190,40,0,0.1,70
1.149763000 ,18.685270000 ,190,40,0,0.1,70
1.153592000 ,18.698300000 ,190,40,0,0.1,70
1.153592000 ,18.721670000 ,190,40,0,0.1,70
1.153592000 ,18.746580000 ,190,40,0,0.1,70
1.153592000 ,18.763440000 ,190,40,0,0.1,70
1.153592000 ,18.774740000 ,190,40,0,0.1,70
1.153592000 ,18.795620000 ,190,40,0,0.1,70
1.157170000 ,18.813440000 ,190,40,0,0.1,70
1.157170000 ,18.824550000 ,190,40,0,0.1,70
1.157170000 ,18.833360000 ,190,40,0,0.1,70
1.157170000 ,18.845240000 ,190,40,0,0.1,70
1.157170000 ,18.864400000 ,190,40,0,0.1,70
1.161857000 ,18.893520000 ,190,40,0,0.1,70
1.161857000 ,18.897540000 ,190,40,0,0.1,70
1.166893000 ,18.911910000 ,190,40,0,0.1,70
1.166893000 ,18.918420000 ,190,40,0,0.1,70
1.166893000 ,18.929920000 ,190,40,0,0.1,70
1.166893000 ,18.951180000 ,190,40,0,0.1,70
1.166893000 ,18.972640000 ,190,40,0,0.1,70
1.166893000 ,18.987200000 ,190,40,0,0.1,70
1.171087000 ,19.003680000 ,190,40,0,0.1,70
1.171087000 ,19.021870000 ,190,40,0,0.1,70
1.171087000 ,19.037010000 ,190,40,0,0.1,70
1.171087000 ,19.045820000 ,190,40,0,0.1,70
1.175235000 ,19.057510000 ,190,40,0,0.1,70
1.175235000 ,19.072450000 ,190,40,0,0.1,70
1.175235000 ,19.087010000 ,190,40,0,0.1,70
1.179823000 ,19.105790000 ,190,40,0,0.1,70
1.179823000 ,19.124750000 ,190,40,0,0.1,70
1.179823000 ,19.141800000 ,190,40,0,0.1,70
1.179823000 ,19.154450000 ,190,40,0,0.1,70
1.179823000 ,19.166900000 ,190,40,0,0.1,70
1.179823000 ,19.185670000 ,190,40,0,0.1,70
1.184085000 ,19.201960000 ,190,40,0,0.1,70
1.184085000 ,19.215940000 ,190,40,0,0.1,70
1.184085000 ,19.224950000 ,190,40,0,0.1,70
1.184085000 ,19.244490000 ,190,40,0,0.1,70
1.184085000 ,19.260010000 ,190,40,0,0.1,70
1.188719000 ,19.282420000 ,190,40,0,0.1,70
1.188719000 ,19.292000000 ,190,40,0,0.1,70
1.193163000 ,19.301960000 ,190,40,0,0.1,70
1.193163000 ,19.313070000 ,190,40,0,0.1,70
1.193163000 ,19.330510000 ,190,40,0,0.1,70
1.193163000 ,19.355410000 ,190,40,0,0.1,70
1.193163000 ,19.358470000 ,190,40,0,0.1,70
1.193163000 ,19.382230000 ,190,40,0,0.1,70
1.196186000 ,19.401770000 ,190,40,0,0.1,70
1.196186000 ,19.420930000 ,190,40,0,0.1,70
1.196186000 ,19.430320000 ,190,40,0,0.1,70
1.196186000 ,19.442580000 ,190,40,0,0.1,70
1.196186000 ,19.462690000 ,190,40,0,0.1,70
1.198442000 ,19.469400000 ,190,40,0,0.1,70
1.198442000 ,19.487980000 ,190,40,0,0.1,70
1.202058000 ,19.504650000 ,190,40,0,0.1,70
1.202058000 ,19.531090000 ,190,40,0,0.1,70
1.202058000 ,19.538750000 ,190,40,0,0.1,70
1.202058000 ,19.544110000 ,190,40,0,0.1,70
1.202058000 ,19.556380000 ,190,40,0,0.1,70
1.202058000 ,19.573420000 ,190,40,0,0.1,70
1.207079000 ,19.586640000 ,190,40,0,0.1,70
1.207079000 ,19.608480000 ,190,40,0,0.1,70
1.207079000 ,19.624380000 ,190,40,0,0.1,70
1.207079000 ,19.627640000 ,190,40,0,0.1,70
1.212230000 ,19.630320000 ,190,40,0,0.1,70
1.212230000 ,19.654650000 ,190,40,0,0.1,70
1.212230000 ,19.674190000 ,190,40,0,0.1,70
1.217114000 ,19.700440000 ,190,40,0,0.1,70
1.217114000 ,19.715190000 ,190,40,0,0.1,70
1.217114000 ,19.716530000 ,190,40,0,0.1,70
1.217114000 ,19.731480000 ,190,40,0,0.1,70
1.217114000 ,19.752740000 ,190,40,0,0.1,70
1.217114000 ,19.771130000 ,190,40,0,0.1,70
1.220799000 ,19.777260000 ,190,40,0,0.1,70
1.220799000 ,19.789710000 ,190,40,0,0.1,70
1.220799000 ,19.799490000 ,190,40,0,0.1,70
1.220799000 ,19.808490000 ,190,40,0,0.1,70
1.224369000 ,19.831090000 ,190,40,0,0.1,70
1.224369000 ,19.851590000 ,190,40,0,0.1,70
1.224369000 ,19.867490000 ,190,40,0,0.1,70
1.228449000 ,19.876120000 ,190,40,0,0.1,70
1.228449000 ,19.885310000 ,190,40,0,0.1,70
1.228449000 ,19.896810000 ,190,40,0,0.1,70
1.228449000 ,19.916730000 ,190,40,0,0.1,70
1.228449000 ,19.930520000 ,190,40,0,0.1,70
1.228449000 ,19.950830000 ,190,40,0,0.1,70
1.231875000 ,19.960030000 ,190,40,0,0.1,70
1.231875000 ,19.971140000 ,190,40,0,0.1,70
1.231875000 ,19.987230000 ,190,40,0,0.1,70
1.231875000 ,20.001790000 ,190,40,0,0.1,70
1.235901000 ,20.020370000 ,190,40,0,0.1,70
1.235901000 ,20.034360000 ,190,40,0,0.1,70
1.235901000 ,20.043360000 ,190,40,0,0.1,70
1.241044000 ,20.063670000 ,190,40,0,0.1,70
1.241044000 ,20.076510000 ,190,40,0,0.1,70
1.241044000 ,20.091260000 ,190,40,0,0.1,70
1.241044000 ,20.108310000 ,190,40,0,0.1,70
1.241044000 ,20.118080000 ,190,40,0,0.1,70
1.241044000 ,20.127460000 ,190,40,0,0.1,70
1.245731000 ,20.139730000 ,190,40,0,0.1,70
1.245731000 ,20.156590000 ,190,40,0,0.1,70
1.245731000 ,20.172490000 ,190,40,0,0.1,70
1.245731000 ,20.187620000 ,190,40,0,0.1,70
1.250304000 ,20.196620000 ,190,40,0,0.1,70
1.250304000 ,20.213870000 ,190,40,0,0.1,70
1.250304000 ,20.226890000 ,190,40,0,0.1,70
1.255158000 ,20.246240000 ,190,40,0,0.1,70
1.255158000 ,20.258500000 ,190,40,0,0.1,70
1.255158000 ,20.276130000 ,190,40,0,0.1,70
1.255158000 ,20.277850000 ,190,40,0,0.1,70
1.255158000 ,20.297390000 ,190,40,0,0.1,70
1.259678000 ,20.310800000 ,190,40,0,0.1,70
1.259678000 ,20.328810000 ,190,40,0,0.1,70
1.259678000 ,20.333600000 ,190,40,0,0.1,70
1.259678000 ,20.351420000 ,190,40,0,0.1,70
1.259678000 ,20.367320000 ,190,40,0,0.1,70
1.263309000 ,20.379390000 ,190,40,0,0.1,70
1.263309000 ,20.392030000 ,190,40,0,0.1,70
1.263309000 ,20.407170000 ,190,40,0,0.1,70
1.266925000 ,20.422300000 ,190,40,0,0.1,70
1.266925000 ,20.424600000 ,190,40,0,0.1,70
1.266925000 ,20.435140000 ,190,40,0,0.1,70
1.266925000 ,20.463490000 ,190,40,0,0.1,70
1.266925000 ,20.467510000 ,190,40,0,0.1,70
1.266925000 ,20.481690000 ,190,40,0,0.1,70
1.271202000 ,20.492990000 ,190,40,0,0.1,70
1.271202000 ,20.502770000 ,190,40,0,0.1,70
1.271202000 ,20.518090000 ,190,40,0,0.1,70
1.271202000 ,20.535330000 ,190,40,0,0.1,70
1.275365000 ,20.541080000 ,190,40,0,0.1,70
1.275365000 ,20.558130000 ,190,40,0,0.1,70
1.275365000 ,20.575370000 ,190,40,0,0.1,70
1.279201000 ,20.580540000 ,190,40,0,0.1,70
1.279201000 ,20.606790000 ,190,40,0,0.1,70
1.279201000 ,20.628250000 ,190,40,0,0.1,70
1.279201000 ,20.634000000 ,190,40,0,0.1,70
1.279201000 ,20.643380000 ,190,40,0,0.1,70
1.279201000 ,20.650660000 ,190,40,0,0.1,70
1.282954000 ,20.667140000 ,190,40,0,0.1,70
1.282954000 ,20.683040000 ,190,40,0,0.1,70
1.282954000 ,20.691660000 ,190,40,0,0.1,70
1.282954000 ,20.700280000 ,190,40,0,0.1,70
1.287307000 ,20.710440000 ,190,40,0,0.1,70
1.287307000 ,20.720780000 ,190,40,0,0.1,70
1.287307000 ,20.738410000 ,190,40,0,0.1,70
1.291971000 ,20.754880000 ,190,40,0,0.1,70
1.291971000 ,20.770590000 ,190,40,0,0.1,70
1.291971000 ,20.773850000 ,190,40,0,0.1,70
1.291971000 ,20.786110000 ,190,40,0,0.1,70
1.291971000 ,20.804690000 ,190,40,0,0.1,70
1.291971000 ,20.820210000 ,190,40,0,0.1,70
1.296347000 ,20.823470000 ,190,40,0,0.1,70
1.296347000 ,20.839940000 ,190,40,0,0.1,70
1.296347000 ,20.861970000 ,190,40,0,0.1,70
1.296347000 ,20.870020000 ,190,40,0,0.1,70
1.300882000 ,20.878640000 ,190,40,0,0.1,70
1.300882000 ,20.893390000 ,190,40,0,0.1,70
1.300882000 ,20.912360000 ,190,40,0,0.1,70
1.306298000 ,20.926530000 ,190,40,0,0.1,70
1.306298000 ,20.938410000 ,190,40,0,0.1,70
1.306298000 ,20.958910000 ,190,40,0,0.1,70
1.306298000 ,20.970600000 ,190,40,0,0.1,70
1.306298000 ,20.975390000 ,190,40,0,0.1,70
1.306298000 ,20.986880000 ,190,40,0,0.1,70
1.310431000 ,21.006040000 ,190,40,0,0.1,70
1.310431000 ,21.009100000 ,190,40,0,0.1,70
1.310431000 ,21.020980000 ,190,40,0,0.1,70
1.310431000 ,21.044540000 ,190,40,0,0.1,70
1.313500000 ,21.050290000 ,190,40,0,0.1,70
1.313500000 ,21.063510000 ,190,40,0,0.1,70
1.313500000 ,21.074430000 ,190,40,0,0.1,70
1.317503000 ,21.084970000 ,190,40,0,0.1,70
1.317503000 ,21.091480000 ,190,40,0,0.1,70
1.317503000 ,21.109300000 ,190,40,0,0.1,70
1.317503000 ,21.123860000 ,190,40,0,0.1,70
1.317503000 ,21.126730000 ,190,40,0,0.1,70
1.317503000 ,21.145320000 ,190,40,0,0.1,70
1.322380000 ,21.160260000 ,190,40,0,0.1,70
1.322380000 ,21.166200000 ,190,40,0,0.1,70
1.322380000 ,21.190530000 ,190,40,0,0.1,70
1.322380000 ,21.203940000 ,190,40,0,0.1,70
1.326976000 ,21.202600000 ,190,40,0,0.1,70
1.326976000 ,21.215240000 ,190,40,0,0.1,70
1.326976000 ,21.229230000 ,190,40,0,0.1,70
1.330387000 ,21.243400000 ,190,40,0,0.1,70
1.330387000 ,21.263520000 ,190,40,0,0.1,70
1.330387000 ,21.265430000 ,190,40,0,0.1,70
1.330387000 ,21.270030000 ,190,40,0,0.1,70
1.330387000 ,21.282480000 ,190,40,0,0.1,70
1.330387000 ,21.298960000 ,190,40,0,0.1,70
1.333866000 ,21.312750000 ,190,40,0,0.1,70
1.333866000 ,21.323100000 ,190,40,0,0.1,70
1.333866000 ,21.331910000 ,190,40,0,0.1,70
1.338143000 ,21.345890000 ,190,40,0,0.1,70
1.338143000 ,21.360450000 ,190,40,0,0.1,70
1.338143000 ,21.373670000 ,190,40,0,0.1,70
1.338143000 ,21.388230000 ,190,40,0,0.1,70
1.342336000 ,21.398770000 ,190,40,0,0.1,70
1.342336000 ,21.409310000 ,190,40,0,0.1,70
1.342336000 ,21.416400000 ,190,40,0,0.1,70
1.342336000 ,21.429810000 ,190,40,0,0.1,70
1.342336000 ,21.442070000 ,190,40,0,0.1,70
1.342336000 ,21.455290000 ,190,40,0,0.1,70
1.346309000 ,21.463910000 ,190,40,0,0.1,70
1.346309000 ,21.474060000 ,190,40,0,0.1,70
1.346309000 ,21.491110000 ,190,40,0,0.1,70
1.346309000 ,21.507010000 ,190,40,0,0.1,70
1.350753000 ,21.509310000 ,190,40,0,0.1,70
1.350753000 ,21.522150000 ,190,40,0,0.1,70
1.350753000 ,21.535360000 ,190,40,0,0.1,70
1.355668000 ,21.542650000 ,190,40,0,0.1,70
1.355668000 ,21.562570000 ,190,40,0,0.1,70
1.355668000 ,21.589200000 ,190,40,0,0.1,70
1.355668000 ,21.593220000 ,190,40,0,0.1,70
1.355668000 ,21.588820000 ,190,40,0,0.1,70
1.355668000 ,21.593030000 ,190,40,0,0.1,70
1.360811000 ,21.607970000 ,190,40,0,0.1,70
1.360811000 ,21.624640000 ,190,40,0,0.1,70
1.360811000 ,21.631350000 ,190,40,0,0.1,70
1.360811000 ,21.638430000 ,190,40,0,0.1,70
1.366189000 ,21.659320000 ,190,40,0,0.1,70
1.366189000 ,21.671190000 ,190,40,0,0.1,70
1.366189000 ,21.684600000 ,190,40,0,0.1,70
1.370747000 ,21.696480000 ,190,40,0,0.1,70
1.370747000 ,21.704140000 ,190,40,0,0.1,70
1.370747000 ,21.721000000 ,190,40,0,0.1,70
1.370747000 ,21.718900000 ,190,40,0,0.1,70
1.370747000 ,21.725790000 ,190,40,0,0.1,70
1.370747000 ,21.745330000 ,190,40,0,0.1,70
1.374660000 ,21.751660000 ,190,40,0,0.1,70
1.374660000 ,21.762000000 ,190,40,0,0.1,70
1.374660000 ,21.781930000 ,190,40,0,0.1,70
1.374660000 ,21.785370000 ,190,40,0,0.1,70
1.379028000 ,21.803000000 ,190,40,0,0.1,70
1.379028000 ,21.817750000 ,190,40,0,0.1,70
1.379028000 ,21.827520000 ,190,40,0,0.1,70
1.383054000 ,21.844380000 ,190,40,0,0.1,70
1.383054000 ,21.847640000 ,190,40,0,0.1,70
1.383054000 ,21.858170000 ,190,40,0,0.1,70
1.383054000 ,21.867560000 ,190,40,0,0.1,70
1.383054000 ,21.871010000 ,190,40,0,0.1,70
1.383054000 ,21.891890000 ,190,40,0,0.1,70
1.386989000 ,21.900700000 ,190,40,0,0.1,70
1.386989000 ,21.902240000 ,190,40,0,0.1,70
1.386989000 ,21.918130000 ,190,40,0,0.1,70
1.386989000 ,21.939780000 ,190,40,0,0.1,70
1.391972000 ,21.949360000 ,190,40,0,0.1,70
1.391972000 ,21.956450000 ,190,40,0,0.1,70
1.397480000 ,21.964500000 ,190,40,0,0.1,70
1.397480000 ,21.970820000 ,190,40,0,0.1,70
1.397480000 ,21.983270000 ,190,40,0,0.1,70
1.397480000 ,21.999560000 ,190,40,0,0.1,70
1.397480000 ,22.007220000 ,190,40,0,0.1,70
1.397480000 ,22.011430000 ,190,40,0,0.1,70
1.397480000 ,22.027720000 ,190,40,0,0.1,70
1.402418000 ,22.035570000 ,190,40,0,0.1,70
1.402418000 ,22.042850000 ,190,40,0,0.1,70
1.402418000 ,22.056650000 ,190,40,0,0.1,70
1.402418000 ,22.068710000 ,190,40,0,0.1,70
1.407302000 ,22.074650000 ,190,40,0,0.1,70
1.407302000 ,22.083470000 ,190,40,0,0.1,70
1.411921000 ,22.094190000 ,190,40,0,0.1,70
1.411921000 ,22.101860000 ,190,40,0,0.1,70
1.411921000 ,22.114310000 ,190,40,0,0.1,70
1.411921000 ,22.128110000 ,190,40,0,0.1,70
1.411921000 ,22.138450000 ,190,40,0,0.1,70
1.411921000 ,22.156460000 ,190,40,0,0.1,70
1.411921000 ,22.167190000 ,190,40,0,0.1,70
1.415795000 ,22.168720000 ,190,40,0,0.1,70
1.415795000 ,22.183660000 ,190,40,0,0.1,70
1.415795000 ,22.191900000 ,190,40,0,0.1,70
1.415795000 ,22.199950000 ,190,40,0,0.1,70
1.419517000 ,22.215080000 ,190,40,0,0.1,70
1.419517000 ,22.231170000 ,190,40,0,0.1,70
1.423893000 ,22.240180000 ,190,40,0,0.1,70
1.423893000 ,22.237500000 ,190,40,0,0.1,70
1.423893000 ,22.253780000 ,190,40,0,0.1,70
1.423893000 ,22.269490000 ,190,40,0,0.1,70
1.423893000 ,22.279640000 ,190,40,0,0.1,70
1.423893000 ,22.292290000 ,190,40,0,0.1,70
1.427866000 ,22.294200000 ,190,40,0,0.1,70
1.427866000 ,22.304360000 ,190,40,0,0.1,70
1.427866000 ,22.314890000 ,190,40,0,0.1,70
1.427866000 ,22.323320000 ,190,40,0,0.1,70
1.427866000 ,22.332520000 ,190,40,0,0.1,70
1.431900000 ,22.345740000 ,190,40,0,0.1,70
1.431900000 ,22.358000000 ,190,40,0,0.1,70
1.436291000 ,22.367190000 ,190,40,0,0.1,70
1.436291000 ,22.383090000 ,190,40,0,0.1,70
1.436291000 ,22.393440000 ,190,40,0,0.1,70
1.436291000 ,22.392860000 ,190,40,0,0.1,70
1.436291000 ,22.394780000 ,190,40,0,0.1,70
1.436291000 ,22.405700000 ,190,40,0,0.1,70
1.440264000 ,22.413360000 ,190,40,0,0.1,70
1.440264000 ,22.430220000 ,190,40,0,0.1,70
1.440264000 ,22.439230000 ,190,40,0,0.1,70
1.440264000 ,22.443630000 ,190,40,0,0.1,70
1.440264000 ,22.449570000 ,190,40,0,0.1,70
1.444457000 ,22.456080000 ,190,40,0,0.1,70
1.444457000 ,22.473330000 ,190,40,0,0.1,70
1.448703000 ,22.478310000 ,190,40,0,0.1,70
1.448703000 ,22.497850000 ,190,40,0,0.1,70
1.448703000 ,22.511830000 ,190,40,0,0.1,70
1.448703000 ,22.514900000 ,190,40,0,0.1,70
1.448703000 ,22.526390000 ,190,40,0,0.1,70
1.448703000 ,22.540380000 ,190,40,0,0.1,70
1.448703000 ,22.545740000 ,190,40,0,0.1,70
1.452471000 ,22.555890000 ,190,40,0,0.1,70
1.452471000 ,22.562980000 ,190,40,0,0.1,70
1.452471000 ,22.572370000 ,190,40,0,0.1,70
1.452471000 ,22.591340000 ,190,40,0,0.1,70
1.456581000 ,22.593440000 ,190,40,0,0.1,70
1.456581000 ,22.593250000 ,190,40,0,0.1,70
1.460478000 ,22.605510000 ,190,40,0,0.1,70
1.460478000 ,22.613750000 ,190,40,0,0.1,70
1.460478000 ,22.614330000 ,190,40,0,0.1,70
1.460478000 ,22.628890000 ,190,40,0,0.1,70
1.460478000 ,22.645360000 ,190,40,0,0.1,70
1.460478000 ,22.652450000 ,190,40,0,0.1,70
1.464717000 ,22.657820000 ,190,40,0,0.1,70
1.464717000 ,22.675060000 ,190,40,0,0.1,70
1.464717000 ,22.681190000 ,190,40,0,0.1,70
1.464717000 ,22.689040000 ,190,40,0,0.1,70
1.464717000 ,22.708390000 ,190,40,0,0.1,70
1.470308000 ,22.707430000 ,190,40,0,0.1,70
1.470308000 ,22.716440000 ,190,40,0,0.1,70
1.475018000 ,22.729270000 ,190,40,0,0.1,70
1.475018000 ,22.738660000 ,190,40,0,0.1,70
1.475018000 ,22.743260000 ,190,40,0,0.1,70
1.475018000 ,22.751690000 ,190,40,0,0.1,70
1.475018000 ,22.766060000 ,190,40,0,0.1,70
1.475018000 ,22.766440000 ,190,40,0,0.1,70
1.478611000 ,22.772190000 ,190,40,0,0.1,70
1.478611000 ,22.781960000 ,190,40,0,0.1,70
1.478611000 ,22.798430000 ,190,40,0,0.1,70
1.478611000 ,22.798430000 ,190,40,0,0.1,70
1.478611000 ,22.804760000 ,190,40,0,0.1,70
1.482766000 ,22.819700000 ,190,40,0,0.1,70
1.482766000 ,22.833490000 ,190,40,0,0.1,70
1.482766000 ,22.837320000 ,190,40,0,0.1,70
1.482766000 ,22.840390000 ,190,40,0,0.1,70
1.497906000 ,22.847670000 ,190,40,0,0.1,70
1.497906000 ,22.858970000 ,190,40,0,0.1,70
1.497906000 ,22.872570000 ,190,40,0,0.1,70
1.497906000 ,22.881770000 ,190,40,0,0.1,70
1.576895000 ,22.892110000 ,190,40,0,0.1,70
1.576895000 ,22.890390000 ,190,40,0,0.1,70
1.576895000 ,22.894410000 ,190,40,0,0.1,70
1.576895000 ,22.908970000 ,190,40,0,0.1,70
1.707952000 ,22.922190000 ,190,40,0,0.1,70
1.707952000 ,22.922380000 ,190,40,0,0.1,70
1.707952000 ,22.929850000 ,190,40,0,0.1,70
1.803987000 ,22.934640000 ,190,40,0,0.1,70
1.803987000 ,22.942880000 ,190,40,0,0.1,70
1.803987000 ,22.965490000 ,190,40,0,0.1,70
1.803987000 ,22.971810000 ,190,40,0,0.1,70
1.803987000 ,22.977560000 ,190,40,0,0.1,70
1.803987000 ,22.981390000 ,190,40,0,0.1,70
1.855363000 ,22.993460000 ,190,40,0,0.1,70
1.855363000 ,23.005330000 ,190,40,0,0.1,70
1.855363000 ,23.009930000 ,190,40,0,0.1,70
1.855363000 ,23.014340000 ,190,40,0,0.1,70
1.855363000 ,23.027370000 ,190,40,0,0.1,70
1.881928000 ,23.021810000 ,190,40,0,0.1,70
1.881928000 ,23.036180000 ,190,40,0,0.1,70
1.898527000 ,23.054950000 ,190,40,0,0.1,70
1.898527000 ,23.055530000 ,190,40,0,0.1,70
1.898527000 ,23.058400000 ,190,40,0,0.1,70
1.898527000 ,23.063960000 ,190,40,0,0.1,70
1.898527000 ,23.076030000 ,190,40,0,0.1,70
1.898527000 ,23.080630000 ,190,40,0,0.1,70
1.910575000 ,23.081970000 ,190,40,0,0.1,70
1.910575000 ,23.092310000 ,190,40,0,0.1,70
1.910575000 ,23.103230000 ,190,40,0,0.1,70
1.910575000 ,23.112040000 ,190,40,0,0.1,70
1.918566000 ,23.125450000 ,190,40,0,0.1,70
1.918566000 ,23.114730000 ,190,40,0,0.1,70
1.924378000 ,23.129670000 ,190,40,0,0.1,70
1.924378000 ,23.135230000 ,190,40,0,0.1,70
1.924378000 ,23.147870000 ,190,40,0,0.1,70
1.924378000 ,23.153810000 ,190,40,0,0.1,70
1.924378000 ,23.163390000 ,190,40,0,0.1,70
1.924378000 ,23.171820000 ,190,40,0,0.1,70
1.924378000 ,23.170860000 ,190,40,0,0.1,70
1.930121000 ,23.181970000 ,190,40,0,0.1,70
1.930121000 ,23.195960000 ,190,40,0,0.1,70
1.930121000 ,23.197870000 ,190,40,0,0.1,70
1.930121000 ,23.201890000 ,190,40,0,0.1,70
1.936639000 ,23.213010000 ,190,40,0,0.1,70
1.936639000 ,23.218370000 ,190,40,0,0.1,70
1.936639000 ,23.229670000 ,190,40,0,0.1,70
1.942814000 ,23.242320000 ,190,40,0,0.1,70
1.942814000 ,23.243080000 ,190,40,0,0.1,70
1.942814000 ,23.245380000 ,190,40,0,0.1,70
1.942814000 ,23.253240000 ,190,40,0,0.1,70
1.942814000 ,23.258600000 ,190,40,0,0.1,70
1.942814000 ,23.266840000 ,190,40,0,0.1,70
1.947433000 ,23.269520000 ,190,40,0,0.1,70
1.947433000 ,23.277760000 ,190,40,0,0.1,70
1.947433000 ,23.285420000 ,190,40,0,0.1,70
1.947433000 ,23.295380000 ,190,40,0,0.1,70
1.947433000 ,23.298640000 ,190,40,0,0.1,70
1.951938000 ,23.297490000 ,190,40,0,0.1,70
1.951938000 ,23.306110000 ,190,40,0,0.1,70
1.957620000 ,23.311480000 ,190,40,0,0.1,70
1.957620000 ,23.319910000 ,190,40,0,0.1,70
1.957620000 ,23.332930000 ,190,40,0,0.1,70
1.957620000 ,23.337910000 ,190,40,0,0.1,70
1.957620000 ,23.333120000 ,190,40,0,0.1,70
1.957620000 ,23.340400000 ,190,40,0,0.1,70
1.962535000 ,23.349020000 ,190,40,0,0.1,70
1.962535000 ,23.361290000 ,190,40,0,0.1,70
1.962535000 ,23.370100000 ,190,40,0,0.1,70
1.962535000 ,23.373350000 ,190,40,0,0.1,70
1.966721000 ,23.381590000 ,190,40,0,0.1,70
1.966721000 ,23.380830000 ,190,40,0,0.1,70
1.966721000 ,23.390410000 ,190,40,0,0.1,70
1.971575000 ,23.398830000 ,190,40,0,0.1,70
1.971575000 ,23.402860000 ,190,40,0,0.1,70
1.971575000 ,23.404970000 ,190,40,0,0.1,70
1.971575000 ,23.414740000 ,190,40,0,0.1,70
1.971575000 ,23.421630000 ,190,40,0,0.1,70
1.971575000 ,23.416650000 ,190,40,0,0.1,70
1.976300000 ,23.430440000 ,190,40,0,0.1,70
1.976300000 ,23.441750000 ,190,40,0,0.1,70
1.976300000 ,23.439260000 ,190,40,0,0.1,70
1.976300000 ,23.442130000 ,190,40,0,0.1,70
1.982780000 ,23.449410000 ,190,40,0,0.1,70
1.982780000 ,23.456310000 ,190,40,0,0.1,70
1.982780000 ,23.461100000 ,190,40,0,0.1,70
1.989860000 ,23.472400000 ,190,40,0,0.1,70
1.989860000 ,23.476810000 ,190,40,0,0.1,70
1.989860000 ,23.481600000 ,190,40,0,0.1,70
1.989860000 ,23.481980000 ,190,40,0,0.1,70
1.989860000 ,23.487540000 ,190,40,0,0.1,70
1.989860000 ,23.497300000 ,190,40,0,0.1,70
1.994669000 ,23.514930000 ,190,40,0,0.1,70
1.994669000 ,23.510140000 ,190,40,0,0.1,70
1.994669000 ,23.516460000 ,190,40,0,0.1,70
1.994669000 ,23.527000000 ,190,40,0,0.1,70
1.999401000 ,23.517230000 ,190,40,0,0.1,70
1.999401000 ,23.523740000 ,190,40,0,0.1,70
1.999401000 ,23.536770000 ,190,40,0,0.1,70
2.005357000 ,23.534850000 ,190,40,0,0.1,70
2.005357000 ,23.537540000 ,190,40,0,0.1,70
2.005357000 ,23.541750000 ,190,40,0,0.1,70
2.005357000 ,23.547880000 ,190,40,0,0.1,70
2.005357000 ,23.549610000 ,190,40,0,0.1,70
2.005357000 ,23.562630000 ,190,40,0,0.1,70
2.011427000 ,23.555550000 ,190,40,0,0.1,70
2.011427000 ,23.562820000 ,190,40,0,0.1,70
2.011427000 ,23.577960000 ,190,40,0,0.1,70
2.011427000 ,23.577000000 ,190,40,0,0.1,70
2.017975000 ,23.580260000 ,190,40,0,0.1,70
2.017975000 ,23.592710000 ,190,40,0,0.1,70
2.017975000 ,23.591940000 ,190,40,0,0.1,70
2.024052000 ,23.601330000 ,190,40,0,0.1,70
2.024052000 ,23.615700000 ,190,40,0,0.1,70
2.024052000 ,23.610140000 ,190,40,0,0.1,70
2.024052000 ,23.612440000 ,190,40,0,0.1,70
2.024052000 ,23.621830000 ,190,40,0,0.1,70
2.024052000 ,23.622980000 ,190,40,0,0.1,70
2.029271000 ,23.622020000 ,190,40,0,0.1,70
2.029271000 ,23.622600000 ,190,40,0,0.1,70
2.029271000 ,23.623750000 ,190,40,0,0.1,70
2.029271000 ,23.631410000 ,190,40,0,0.1,70
2.034862000 ,23.646740000 ,190,40,0,0.1,70
2.034862000 ,23.643860000 ,190,40,0,0.1,70
2.034862000 ,23.647310000 ,190,40,0,0.1,70
2.040035000 ,23.657660000 ,190,40,0,0.1,70
2.040035000 ,23.669530000 ,190,40,0,0.1,70
2.040035000 ,23.668580000 ,190,40,0,0.1,70
2.040035000 ,23.666850000 ,190,40,0,0.1,70
2.040035000 ,23.682370000 ,190,40,0,0.1,70
2.040035000 ,23.679880000 ,190,40,0,0.1,70
2.045102000 ,23.683710000 ,190,40,0,0.1,70
2.045102000 ,23.689070000 ,190,40,0,0.1,70
2.045102000 ,23.689650000 ,190,40,0,0.1,70
2.045102000 ,23.689840000 ,190,40,0,0.1,70
2.050329000 ,23.696160000 ,190,40,0,0.1,70
2.050329000 ,23.694250000 ,190,40,0,0.1,70
2.050329000 ,23.700380000 ,190,40,0,0.1,70
2.054887000 ,23.704210000 ,190,40,0,0.1,70
2.054887000 ,23.714360000 ,190,40,0,0.1,70
2.054887000 ,23.717040000 ,190,40,0,0.1,70
2.054887000 ,23.727960000 ,190,40,0,0.1,70
2.054887000 ,23.729310000 ,190,40,0,0.1,70
2.054887000 ,23.731410000 ,190,40,0,0.1,70
2.059285000 ,23.731800000 ,190,40,0,0.1,70
2.059285000 ,23.733520000 ,190,40,0,0.1,70
2.059285000 ,23.744060000 ,190,40,0,0.1,70
2.059285000 ,23.738310000 ,190,40,0,0.1,70
2.065066000 ,23.747510000 ,190,40,0,0.1,70
2.065066000 ,23.748460000 ,190,40,0,0.1,70
2.065066000 ,23.753640000 ,190,40,0,0.1,70
2.071508000 ,23.761300000 ,190,40,0,0.1,70
2.071508000 ,23.762640000 ,190,40,0,0.1,70
2.071508000 ,23.767430000 ,190,40,0,0.1,70
2.071508000 ,23.770110000 ,190,40,0,0.1,70
2.071508000 ,23.771260000 ,190,40,0,0.1,70
2.071508000 ,23.778540000 ,190,40,0,0.1,70
2.076658000 ,23.789650000 ,190,40,0,0.1,70
2.076658000 ,23.790230000 ,190,40,0,0.1,70
2.076658000 ,23.778730000 ,190,40,0,0.1,70
2.076658000 ,23.777010000 ,190,40,0,0.1,70
2.081558000 ,23.789460000 ,190,40,0,0.1,70
2.081558000 ,23.798460000 ,190,40,0,0.1,70
2.081558000 ,23.804210000 ,190,40,0,0.1,70
2.086921000 ,23.809190000 ,190,40,0,0.1,70
2.086921000 ,23.807850000 ,190,40,0,0.1,70
2.086921000 ,23.813410000 ,190,40,0,0.1,70
2.086921000 ,23.814940000 ,190,40,0,0.1,70
2.086921000 ,23.821450000 ,190,40,0,0.1,70
2.086921000 ,23.823940000 ,190,40,0,0.1,70
2.092816000 ,23.819540000 ,190,40,0,0.1,70
2.092816000 ,23.829500000 ,190,40,0,0.1,70
2.092816000 ,23.820880000 ,190,40,0,0.1,70
2.092816000 ,23.833140000 ,190,40,0,0.1,70
2.098727000 ,23.840610000 ,190,40,0,0.1,70
2.098727000 ,23.839650000 ,190,40,0,0.1,70
2.098727000 ,23.831420000 ,190,40,0,0.1,70
2.103998000 ,23.844830000 ,190,40,0,0.1,70
2.103998000 ,23.857090000 ,190,40,0,0.1,70
2.103998000 ,23.848660000 ,190,40,0,0.1,70
2.103998000 ,23.851910000 ,190,40,0,0.1,70
2.103998000 ,23.850570000 ,190,40,0,0.1,70
2.103998000 ,23.864370000 ,190,40,0,0.1,70
2.103998000 ,23.854210000 ,190,40,0,0.1,70
2.109134000 ,23.857470000 ,190,40,0,0.1,70
2.109134000 ,23.855750000 ,190,40,0,0.1,70
2.109134000 ,23.864750000 ,190,40,0,0.1,70
2.109134000 ,23.863220000 ,190,40,0,0.1,70
2.114565000 ,23.870300000 ,190,40,0,0.1,70
2.114565000 ,23.874520000 ,190,40,0,0.1,70
2.114565000 ,23.879690000 ,190,40,0,0.1,70
2.120764000 ,23.887550000 ,190,40,0,0.1,70
2.120764000 ,23.881800000 ,190,40,0,0.1,70
2.120764000 ,23.881800000 ,190,40,0,0.1,70
2.120764000 ,23.878730000 ,190,40,0,0.1,70
2.120764000 ,23.884100000 ,190,40,0,0.1,70
2.126864000 ,23.884480000 ,190,40,0,0.1,70
2.126864000 ,23.887930000 ,190,40,0,0.1,70
2.126864000 ,23.897130000 ,190,40,0,0.1,70
2.126864000 ,23.898850000 ,190,40,0,0.1,70
2.126864000 ,23.898660000 ,190,40,0,0.1,70
2.126864000 ,23.905170000 ,190,40,0,0.1,70
2.131612000 ,23.909960000 ,190,40,0,0.1,70
2.131612000 ,23.903640000 ,190,40,0,0.1,70
2.131612000 ,23.913220000 ,190,40,0,0.1,70
2.131612000 ,23.915330000 ,190,40,0,0.1,70
2.130222000 ,23.917820000 ,190,40,0,0.1,70
2.130222000 ,23.910150000 ,190,40,0,0.1,70
2.130222000 ,23.908240000 ,190,40,0,0.1,70
2.124737000 ,23.916090000 ,190,40,0,0.1,70
2.124737000 ,23.918780000 ,190,40,0,0.1,70
2.124737000 ,23.914940000 ,190,40,0,0.1,70
2.124737000 ,23.921260000 ,190,40,0,0.1,70
2.123727000 ,23.927780000 ,190,40,0,0.1,70
2.123727000 ,23.922800000 ,190,40,0,0.1,70
2.123727000 ,23.927010000 ,190,40,0,0.1,70
2.126302000 ,23.928740000 ,190,40,0,0.1,70
2.126302000 ,23.930270000 ,190,40,0,0.1,70
2.126302000 ,23.938130000 ,190,40,0,0.1,70
2.126302000 ,23.926050000 ,190,40,0,0.1,70
2.126302000 ,23.922220000 ,190,40,0,0.1,70
2.126302000 ,23.933330000 ,190,40,0,0.1,70
2.130252000 ,23.948850000 ,190,40,0,0.1,70
2.130252000 ,23.952300000 ,190,40,0,0.1,70
2.130252000 ,23.947130000 ,190,40,0,0.1,70
2.130252000 ,23.944450000 ,190,40,0,0.1,70
2.135669000 ,23.950000000 ,190,40,0,0.1,70
2.135669000 ,23.958620000 ,190,40,0,0.1,70
2.135669000 ,23.961110000 ,190,40,0,0.1,70
2.141685000 ,23.955170000 ,190,40,0,0.1,70
2.141685000 ,23.958430000 ,190,40,0,0.1,70
2.141685000 ,23.966090000 ,190,40,0,0.1,70
2.141685000 ,23.956520000 ,190,40,0,0.1,70
2.141685000 ,23.951920000 ,190,40,0,0.1,70
2.141685000 ,23.959390000 ,190,40,0,0.1,70
2.147329000 ,23.968200000 ,190,40,0,0.1,70
2.147329000 ,23.969920000 ,190,40,0,0.1,70
2.147329000 ,23.976440000 ,190,40,0,0.1,70
2.147329000 ,23.974520000 ,190,40,0,0.1,70
2.153331000 ,23.972030000 ,190,40,0,0.1,70
2.153331000 ,23.970310000 ,190,40,0,0.1,70
2.153331000 ,23.971080000 ,190,40,0,0.1,70
2.159818000 ,23.978740000 ,190,40,0,0.1,70
2.159818000 ,23.989080000 ,190,40,0,0.1,70
2.159818000 ,23.976820000 ,190,40,0,0.1,70
2.159818000 ,23.975670000 ,190,40,0,0.1,70
2.159818000 ,23.981610000 ,190,40,0,0.1,70
2.159818000 ,23.983140000 ,190,40,0,0.1,70
2.165888000 ,23.981610000 ,190,40,0,0.1,70
2.165888000 ,23.991570000 ,190,40,0,0.1,70
2.165888000 ,23.998850000 ,190,40,0,0.1,70
2.165888000 ,23.996170000 ,190,40,0,0.1,70
2.172778000 ,23.988120000 ,190,40,0,0.1,70
2.172778000 ,23.990230000 ,190,40,0,0.1,70
2.172778000 ,23.991190000 ,190,40,0,0.1,70
2.179630000 ,23.994260000 ,190,40,0,0.1,70
2.179630000 ,23.997320000 ,190,40,0,0.1,70
2.179630000 ,23.992340000 ,190,40,0,0.1,70
2.179630000 ,23.998280000 ,190,40,0,0.1,70
2.179630000 ,24.000580000 ,190,40,0,0.1,70
2.179630000 ,23.990230000 ,190,40,0,0.1,70
2.185274000 ,23.990430000 ,190,40,0,0.1,70
2.185274000 ,23.996550000 ,190,40,0,0.1,70
2.185274000 ,23.997700000 ,190,40,0,0.1,70
2.185274000 ,24.004990000 ,190,40,0,0.1,70
2.192658000 ,24.007860000 ,190,40,0,0.1,70
2.192658000 ,24.004990000 ,190,40,0,0.1,70
2.192658000 ,23.998470000 ,190,40,0,0.1,70
2.200505000 ,24.000000000 ,190,40,0,0.1,70
2.200505000 ,24.010350000 ,190,40,0,0.1,70
2.200505000 ,24.015900000 ,190,40,0,0.1,70
2.200505000 ,24.017240000 ,190,40,0,0.1,70
2.200505000 ,24.015140000 ,190,40,0,0.1,70
2.200505000 ,24.006710000 ,190,40,0,0.1,70
2.206841000 ,24.002300000 ,190,40,0,0.1,70
2.206841000 ,24.004410000 ,190,40,0,0.1,70
2.206841000 ,24.009770000 ,190,40,0,0.1,70
2.206841000 ,24.014560000 ,190,40,0,0.1,70
2.213473000 ,24.014950000 ,190,40,0,0.1,70
2.213473000 ,24.013610000 ,190,40,0,0.1,70
2.213473000 ,24.012840000 ,190,40,0,0.1,70
2.220241000 ,24.017240000 ,190,40,0,0.1,70
2.220241000 ,24.011880000 ,190,40,0,0.1,70
2.220241000 ,24.012260000 ,190,40,0,0.1,70
2.220241000 ,24.009970000 ,190,40,0,0.1,70
2.220241000 ,24.008630000 ,190,40,0,0.1,70
2.220241000 ,24.011880000 ,190,40,0,0.1,70
2.226501000 ,24.009010000 ,190,40,0,0.1,70
2.226501000 ,24.012070000 ,190,40,0,0.1,70
2.226501000 ,24.019160000 ,190,40,0,0.1,70
2.226501000 ,24.019930000 ,190,40,0,0.1,70
2.232616000 ,24.014180000 ,190,40,0,0.1,70
2.232616000 ,24.017630000 ,190,40,0,0.1,70
2.232616000 ,24.025290000 ,190,40,0,0.1,70
2.239157000 ,24.028930000 ,190,40,0,0.1,70
2.239157000 ,24.029700000 ,190,40,0,0.1,70
2.239157000 ,24.030080000 ,190,40,0,0.1,70
2.239157000 ,24.025870000 ,190,40,0,0.1,70
2.239157000 ,24.022800000 ,190,40,0,0.1,70
2.245454000 ,24.024910000 ,190,40,0,0.1,70
2.245454000 ,24.026440000 ,190,40,0,0.1,70
2.245454000 ,24.026630000 ,190,40,0,0.1,70
2.245454000 ,24.027210000 ,190,40,0,0.1,70
2.245454000 ,24.022990000 ,190,40,0,0.1,70
2.251866000 ,24.019350000 ,190,40,0,0.1,70
2.251866000 ,24.026820000 ,190,40,0,0.1,70
2.259531000 ,24.035250000 ,190,40,0,0.1,70
2.259531000 ,24.031420000 ,190,40,0,0.1,70
2.259531000 ,24.028930000 ,190,40,0,0.1,70
2.259531000 ,24.025290000 ,190,40,0,0.1,70
2.259531000 ,24.027400000 ,190,40,0,0.1,70
2.259531000 ,24.033530000 ,190,40,0,0.1,70
2.259531000 ,24.029310000 ,190,40,0,0.1,70
2.266679000 ,24.016480000 ,190,40,0,0.1,70
2.266679000 ,24.023190000 ,190,40,0,0.1,70
2.266679000 ,24.028740000 ,190,40,0,0.1,70
2.266679000 ,24.025480000 ,190,40,0,0.1,70
2.273805000 ,24.028740000 ,190,40,0,0.1,70
2.273805000 ,24.027210000 ,190,40,0,0.1,70
2.282206000 ,24.023570000 ,190,40,0,0.1,70
2.282206000 ,24.021650000 ,190,40,0,0.1,70
2.282206000 ,24.024330000 ,190,40,0,0.1,70
2.282206000 ,24.027780000 ,190,40,0,0.1,70
2.282206000 ,24.024530000 ,190,40,0,0.1,70
2.282206000 ,24.015330000 ,190,40,0,0.1,70
2.282206000 ,24.017820000 ,190,40,0,0.1,70
2.289735000 ,24.015330000 ,190,40,0,0.1,70
2.289735000 ,24.010920000 ,190,40,0,0.1,70
2.289735000 ,24.025870000 ,190,40,0,0.1,70
2.289735000 ,24.020120000 ,190,40,0,0.1,70
2.296230000 ,24.016480000 ,190,40,0,0.1,70
2.296230000 ,24.034680000 ,190,40,0,0.1,70
2.303484000 ,24.030080000 ,190,40,0,0.1,70
2.303484000 ,24.025480000 ,190,40,0,0.1,70
2.303484000 ,24.025290000 ,190,40,0,0.1,70
2.303484000 ,24.024330000 ,190,40,0,0.1,70
2.303484000 ,24.017630000 ,190,40,0,0.1,70
2.303484000 ,24.013610000 ,190,40,0,0.1,70
2.303484000 ,24.012840000 ,190,40,0,0.1,70
2.310587000 ,24.019160000 ,190,40,0,0.1,70
2.310587000 ,24.019160000 ,190,40,0,0.1,70
2.310587000 ,24.022230000 ,190,40,0,0.1,70
2.310587000 ,24.029510000 ,190,40,0,0.1,70
2.317075000 ,24.024910000 ,190,40,0,0.1,70
2.317075000 ,24.017050000 ,190,40,0,0.1,70
2.323562000 ,24.015710000 ,190,40,0,0.1,70
2.323562000 ,24.017820000 ,190,40,0,0.1,70
2.323562000 ,24.017630000 ,190,40,0,0.1,70
2.323562000 ,24.022800000 ,190,40,0,0.1,70
2.323562000 ,24.026820000 ,190,40,0,0.1,70
2.323562000 ,24.017050000 ,190,40,0,0.1,70
2.330604000 ,24.014370000 ,190,40,0,0.1,70
2.330604000 ,24.007090000 ,190,40,0,0.1,70
2.330604000 ,24.010350000 ,190,40,0,0.1,70
2.330604000 ,24.015140000 ,190,40,0,0.1,70
2.330604000 ,24.014370000 ,190,40,0,0.1,70
2.338239000 ,24.016290000 ,190,40,0,0.1,70
2.338239000 ,24.024720000 ,190,40,0,0.1,70
2.346040000 ,24.019930000 ,190,40,0,0.1,70
2.346040000 ,24.013030000 ,190,40,0,0.1,70
2.346040000 ,24.013800000 ,190,40,0,0.1,70
2.346040000 ,24.014950000 ,190,40,0,0.1,70
2.346040000 ,24.013220000 ,190,40,0,0.1,70
2.346040000 ,24.013410000 ,190,40,0,0.1,70
2.353698000 ,24.021080000 ,190,40,0,0.1,70
2.353698000 ,24.019740000 ,190,40,0,0.1,70
2.353698000 ,24.009390000 ,190,40,0,0.1,70
2.353698000 ,24.002880000 ,190,40,0,0.1,70
2.353698000 ,24.006130000 ,190,40,0,0.1,70
2.360892000 ,24.014180000 ,190,40,0,0.1,70
2.360892000 ,24.009200000 ,190,40,0,0.1,70
2.368162000 ,24.011110000 ,190,40,0,0.1,70
2.368162000 ,24.005940000 ,190,40,0,0.1,70
2.368162000 ,24.009770000 ,190,40,0,0.1,70
2.368162000 ,24.004220000 ,190,40,0,0.1,70
2.368162000 ,24.001920000 ,190,40,0,0.1,70
2.368162000 ,23.998850000 ,190,40,0,0.1,70
2.375986000 ,24.001920000 ,190,40,0,0.1,70
2.375986000 ,24.005750000 ,190,40,0,0.1,70
2.375986000 ,24.002110000 ,190,40,0,0.1,70
2.375986000 ,24.001340000 ,190,40,0,0.1,70
2.375986000 ,24.002690000 ,190,40,0,0.1,70
2.384221000 ,23.999430000 ,190,40,0,0.1,70
2.384221000 ,23.997900000 ,190,40,0,0.1,70
2.391893000 ,24.002880000 ,190,40,0,0.1,70
2.391893000 ,23.991960000 ,190,40,0,0.1,70
2.391893000 ,23.999810000 ,190,40,0,0.1,70
2.391893000 ,23.996360000 ,190,40,0,0.1,70
2.391893000 ,23.996940000 ,190,40,0,0.1,70
2.391893000 ,23.991380000 ,190,40,0,0.1,70
2.398062000 ,23.991960000 ,190,40,0,0.1,70
2.398062000 ,23.987930000 ,190,40,0,0.1,70
2.398062000 ,23.988120000 ,190,40,0,0.1,70
2.398062000 ,23.988320000 ,190,40,0,0.1,70
2.398062000 ,23.990230000 ,190,40,0,0.1,70
2.404488000 ,23.999430000 ,190,40,0,0.1,70
2.404488000 ,23.996750000 ,190,40,0,0.1,70
2.412206000 ,23.988890000 ,190,40,0,0.1,70
2.412206000 ,23.986210000 ,190,40,0,0.1,70
2.412206000 ,23.979700000 ,190,40,0,0.1,70
2.412206000 ,23.982190000 ,190,40,0,0.1,70
2.412206000 ,23.977010000 ,190,40,0,0.1,70
2.412206000 ,23.982570000 ,190,40,0,0.1,70
2.419894000 ,23.974710000 ,190,40,0,0.1,70
2.419894000 ,23.974330000 ,190,40,0,0.1,70
2.419894000 ,23.980650000 ,190,40,0,0.1,70
2.419894000 ,23.988320000 ,190,40,0,0.1,70
2.419894000 ,23.976440000 ,190,40,0,0.1,70
2.427407000 ,23.971270000 ,190,40,0,0.1,70
2.427407000 ,23.967050000 ,190,40,0,0.1,70
2.435224000 ,23.968970000 ,190,40,0,0.1,70
2.435224000 ,23.966860000 ,190,40,0,0.1,70
2.435224000 ,23.971270000 ,190,40,0,0.1,70
2.435224000 ,23.973570000 ,190,40,0,0.1,70
2.435224000 ,23.966090000 ,190,40,0,0.1,70
2.435224000 ,23.957470000 ,190,40,0,0.1,70
2.442638000 ,23.966670000 ,190,40,0,0.1,70
2.442638000 ,23.972800000 ,190,40,0,0.1,70
2.442638000 ,23.969730000 ,190,40,0,0.1,70
2.442638000 ,23.960730000 ,190,40,0,0.1,70
2.442638000 ,23.954220000 ,190,40,0,0.1,70
2.450030000 ,23.950770000 ,190,40,0,0.1,70
2.450030000 ,23.973760000 ,190,40,0,0.1,70
2.457672000 ,23.963790000 ,190,40,0,0.1,70
2.457672000 ,23.958430000 ,190,40,0,0.1,70
2.457672000 ,23.957280000 ,190,40,0,0.1,70
2.457672000 ,23.951920000 ,190,40,0,0.1,70
2.457672000 ,23.958810000 ,190,40,0,0.1,70
2.457672000 ,23.955940000 ,190,40,0,0.1,70
2.464836000 ,23.955560000 ,190,40,0,0.1,70
2.464836000 ,23.957470000 ,190,40,0,0.1,70
2.464836000 ,23.956130000 ,190,40,0,0.1,70
